Repository: Membrizard/PyVaporation

For simplification of the package usage we have built the [Pervaporation Modelling App](https://pervaporation-modelling.com) 

The app allows performing basic calculations available in the package using a User-friendly web-based UI.

This solution is designed specifically to assist Researchers in the field of Pervaporation membranes development.
By means of the proposed instrument one can easily model a performance of a particular membrane with known permeance (Pi - GPU, SI, kg/(m2 * h * kPa)) and apparent energy of transport activiation (Ea - J/mol) values for each component of a considered binary mixture, if the transport is considered Ideal (Permeances are not dependent on the mixture composition)

Or, given that the diffusion curve set of a non-ideal process is measured one can model the non-ideal process in isothermal or non-isothermal (adiabatic) mode.
Non-isothermal modelling for both type of processes supports self-cooling mode, or temperature program mode.

The comprehensive review of the theoretical background, applicability and code-examples may be found [here](https://doi.org/10.3390/membranes12080784)

# Following mixtures are Currently built into the solution:
(Current version supports only binary mixtures)


* H2O/MeOH
* H2O/EtOH
* H2O/IPOH
* H2O/Acetic acid
* MeOH/toluene
* MeOH/Methyl-tert-butyl ether
* MeOH/Dimethylcarbonate
* EtOH/Ethyl-tert-butyl ether

# Assumptions and applicability

* The activity coefficients of the binary mixture are calculated by means of NRTL or UNIQUAC model
* Saturated vapour pressure could be assessed using Antoine or Frost equations
* Vaporisation/Condensation heat values are calculated using Clapeyron-Clausius equation
* Specific heat capacities are calculated using polynomial approximation
* The ideal modelling process is applicable only for the processes, where permeance values do not depend significantly on mixture composition
* The non-ideal modelling is performed only on the basis of specified diffusion curves (Fluxes/Permeances of each component as a function of first component concentration in feed)
* Non-Ideal modelling supports non-linear dependencies of permeances and activation energies on feed composition 
* Non-Isothermal processes support pre-defined temperature program (feed temperature as a function of process time may be specified for process modelling)

# Code examples
You can run `code-examples.ipynb` from `github.com/Membrizard/PyVaporation/code-examples.ipynb` 
in order to check the package functionality.

# Hints for general usage

* Pre-configured default membranes are located in 
```
   ./tests/default_membranes
``` 
* VLE data used to fit UNIQUAC Parameters of default mixtures is located in 
```
   ./tests/VLE_data
``` 
* VLE data for a mixture could be fitted with a UNIQUAC model using 
```
   fit_vle(
    data: VLEPoints,
    method: typing.Optional[str] = None,
) -> UNIQUACParameters
``` 
* To run automated tests for all the modules: 
```
   python -m pytest -sv tests/
```

File: default_membranes/DC_Pervap4100_h2o_etoh_95-Table 1.csv
Membrane name;Mixture;Temperature. oC;Composition (component 1). wt;Partial flux H2O (component 1) kg/m2*h;Partial flux EtOH (component) kg/m2*h;Permeance H2O (Component 1) Optional. kg/m2*h*kPa;Permeance EtOH (Component 2) Optional. kg/m2*h*kPa;Comment
PervapTM 4100;h2o_etoh;95;0.0080;0.082;0.0402;0.02295;0.00001685;Experimental Non Ideal  DOI: 10.22079/JMSR.2018.88186.1198
PervapTM 4100;h2o_etoh;95;0.0105;0.102;0.0421;0.02130;0.00001541;Experimental Non Ideal  DOI: 10.22079/JMSR.2018.88186.1199
PervapTM 4100;h2o_etoh;95;0.0193;0.250;0.0572;0.02663;0.00002202;Experimental Non Ideal  DOI: 10.22079/JMSR.2018.88186.1200
PervapTM 4100;h2o_etoh;95;0.0247;0.333;0.0572;0.02764;0.00002286;Experimental Non Ideal  DOI: 10.22079/JMSR.2018.88186.1201
PervapTM 4100;h2o_etoh;95;0.0315;0.233;0.0496;0.02977;0.00002170;Experimental Non Ideal  DOI: 10.22079/JMSR.2018.88186.1202
PervapTM 4100;h2o_etoh;95;0.0585;0.880;0.0930;0.03722;0.00004239;Experimental Non Ideal  DOI: 10.22079/JMSR.2018.88186.1203
PervapTM 4100;h2o_etoh;95;0.0728;1.155;0.0987;0.04161;0.00004775;Experimental Non Ideal  DOI: 10.22079/JMSR.2018.88186.1204
PervapTM 4100;h2o_etoh;95;0.0869;1.440;0.1157;0.04550;0.00005624;Experimental Non Ideal  DOI: 10.22079/JMSR.2018.88186.1205
PervapTM 4100;h2o_etoh;95;0.1000;1.655;0.1213;0.04758;0.00006104;Experimental Non Ideal  DOI: 10.22079/JMSR.2018.88186.1206
PervapTM 4100;h2o_etoh;95;0.1341;2.289;0.1855;0.05440;0.00010353;Experimental Non Ideal  DOI: 10.22079/JMSR.2018.88186.1207
PervapTM 4100;h2o_etoh;95;0.1536;2.614;0.1760;0.05860;0.00009610;Experimental Non Ideal  DOI: 10.22079/JMSR.2018.88186.1208
