Repository: Membrizard/PyVaporation

For simplification of the package usage we have built the [Pervaporation Modelling App](https://pervaporation-modelling.com) 

The app allows performing basic calculations available in the package using a User-friendly web-based UI.

This solution is designed specifically to assist Researchers in the field of Pervaporation membranes development.
By means of the proposed instrument one can easily model a performance of a particular membrane with known permeance (Pi - GPU, SI, kg/(m2 * h * kPa)) and apparent energy of transport activiation (Ea - J/mol) values for each component of a considered binary mixture, if the transport is considered Ideal (Permeances are not dependent on the mixture composition)

Or, given that the diffusion curve set of a non-ideal process is measured one can model the non-ideal process in isothermal or non-isothermal (adiabatic) mode.
Non-isothermal modelling for both type of processes supports self-cooling mode, or temperature program mode.

The comprehensive review of the theoretical background, applicability and code-examples may be found [here](https://doi.org/10.3390/membranes12080784)

# Following mixtures are Currently built into the solution:
(Current version supports only binary mixtures)


* H2O/MeOH
* H2O/EtOH
* H2O/IPOH
* H2O/Acetic acid
* MeOH/toluene
* MeOH/Methyl-tert-butyl ether
* MeOH/Dimethylcarbonate
* EtOH/Ethyl-tert-butyl ether

# Assumptions and applicability

* The activity coefficients of the binary mixture are calculated by means of NRTL or UNIQUAC model
* Saturated vapour pressure could be assessed using Antoine or Frost equations
* Vaporisation/Condensation heat values are calculated using Clapeyron-Clausius equation
* Specific heat capacities are calculated using polynomial approximation
* The ideal modelling process is applicable only for the processes, where permeance values do not depend significantly on mixture composition
* The non-ideal modelling is performed only on the basis of specified diffusion curves (Fluxes/Permeances of each component as a function of first component concentration in feed)
* Non-Ideal modelling supports non-linear dependencies of permeances and activation energies on feed composition 
* Non-Isothermal processes support pre-defined temperature program (feed temperature as a function of process time may be specified for process modelling)

# Code examples
You can run `code-examples.ipynb` from `github.com/Membrizard/PyVaporation/code-examples.ipynb` 
in order to check the package functionality.

# Hints for general usage

* Pre-configured default membranes are located in 
```
   ./tests/default_membranes
``` 
* VLE data used to fit UNIQUAC Parameters of default mixtures is located in 
```
   ./tests/VLE_data
``` 
* VLE data for a mixture could be fitted with a UNIQUAC model using 
```
   fit_vle(
    data: VLEPoints,
    method: typing.Optional[str] = None,
) -> UNIQUACParameters
``` 
* To run automated tests for all the modules: 
```
   python -m pytest -sv tests/
```

File: default_membranes/DC_SPI_255_dense_h2o_etoh_40-Table 1.csv
Membrane name;Mixture;Temperature, oC;Composition (component 1), wt;Partial flux H2O (component 1) kg/m2*h;Partial flux EtOH (component) kg/m2*h;Permeance H2O (Component 1) Optional, kg/m2*h*kPa;Permeance EtOH (Component 2) Optional, kg/m2*h*kPa;Comment
SPI-255 (43,2 mcm);h2o_etoh;40;1;0,785;0,000;0,11;0,00000;Experimental Non-Ideal
SPI-255 (43,2 mcm);h2o_etoh;40;0,8828;0,348;0,002;0,05;0,00040;Experimental Non-Ideal
SPI-255 (43,2 mcm);h2o_etoh;40;0,7561;0,257;0,001;0,04;0,00019;Experimental Non-Ideal
SPI-255 (43,2 mcm);h2o_etoh;40;0,6583;0,441;0,014;0,07;0,00172;Experimental Non-Ideal
SPI-255 (43,2 mcm);h2o_etoh;40;0,49;0,334;0,068;0,05;0,00755;Experimental Non-Ideal
SPI-255 (43,2 mcm);h2o_etoh;40;0,43;0,277;0,057;0,04;0,00601;Experimental Non-Ideal
SPI-255 (43,2 mcm);h2o_etoh;40;0,401;0,282;0,058;0,05;0,00597;Experimental Non-Ideal
SPI-255 (43,2 mcm);h2o_etoh;40;0,2803;0,229;0,057;0,04;0,00530;Experimental Non-Ideal
SPI-255 (43,2 mcm);h2o_etoh;40;0,24;0,107;0,046;0,02;0,00403;Experimental Non-Ideal
SPI-255 (43,2 mcm);h2o_etoh;40;0,0437;0,025;0,016;0,01;0,00103;Experimental Non-Ideal

File: default_membranes/PAI_asymm_Ideal_meoh_mtbe-Table 1.csv
Membrane name;Temperature. oC;Component;Apparent Activation Energy. J/mol;Permeance. kg/m2*h*kPa;Comment
PAI asymmetric;20;MeOH;8670;0.026593;Pervaporation (small unit)
PAI asymmetric;40;MeOH;8670;0.033386;Pervaporation (small unit)
PAI asymmetric;20;MTBE;-58820;0.011548;Pervaporation (small unit)
PAI asymmetric;40;MTBE;-58820;0.002468;Pervaporation (small unit)

File: default_membranes/RomakonPM102T_Ideal_h2o_alcohol-Table 1.csv
Membrane name;Temperature. oC;Component;Apparent Activation Energy. J/mol;Permeance. kg/m2*h*kPa;Comment
Romakon PM102T;60;H2O;-23600;0.0449064;Evaporation (INPC RAS)
Romakon PM102T;70;H2O;-23600;0.0348624;Evaporation (INPC RAS)
Romakon PM102T;80;H2O;-23600;0.0282528;Evaporation (INPC RAS)
Romakon PM102T;60;EtOH;-12600;0.0004743;Evaporation (INPC RAS)
Romakon PM102T;70;EtOH;-12600;0.0004428;Evaporation (INPC RAS)
Romakon PM102T;80;EtOH;-12600;0.0003698;Evaporation (INPC RAS)
Romakon PM102T;70;MeOH;;0.0018311;Evaporation (INPC RAS)
Romakon PM102T;80;MeOH;;0.0017302;Evaporation (INPC RAS)

File: default_membranes/SPI_255_asymm_Ideal_meoh_tol-Table 1.csv
Membrane name;Temperature, oC;Component;Apparent Activation Energy, J/mol;Permeance, kg/m2*h*kPa;Comment
SPI-255 asymmetric;40;MeOH;;0,009800;91 wt% toluene
SPI-255 asymmetric;50;MeOH;;0,015600;91 wt% toluene
SPI-255 asymmetric;40;Toluene;;0,003600;91 wt% toluene
SPI-255 asymmetric;50;Toluene;;0,012400;91 wt% toluene

File: default_membranes/SPI_255_asymm_facil_meoh_tol-Table 1.csv
Membrane name;Temperature, oC;Component;Apparent Activation Energy, J/mol;Permeance, kg/m2*h*kPa;Comment
SPI-255 asymmetric;40;MeOH;;0,037800;36 wt% toluene
SPI-255 asymmetric;50;MeOH;;0,038000;36 wt% toluene
SPI-255 asymmetric;40;Toluene;;0,004600;36 wt% toluene
SPI-255 asymmetric;50;Toluene;;0,010500;36 wt% toluene

File: default_membranes/SPI_255_dense_Ideal_meoh_tol-Table 1.csv
Membrane name;Temperature. oC;Component;Apparent Activation Energy. J/mol;Permeance. kg/m2*h*kPa;Comment
SPI-2 Dense 20 mcm;20;MeOH;;0,000600;91 wt% toluene
SPI-2 Dense 20 mcm;40;MeOH;;0,000650;91 wt% toluene
SPI-2 Dense 20 mcm;20;Toluene;;0,000150;91 wt% toluene
SPI-2 Dense 20 mcm;40;Toluene;;0,000250;91 wt% toluene

File: default_membranes/SPI_255_dense_facil_meoh_tol-Table 1.csv
Membrane name;Temperature, oC;Component;Apparent Activation Energy, J/mol;Permeance, kg/m2*h*kPa;Comment
SPI-255 Dense 20 mcm;20;MeOH;;0,010350;36 wt% toluene
SPI-255 Dense 20 mcm;40;MeOH;;0,010550;36 wt% toluene
SPI-255 Dense 20 mcm;20;Toluene;;0,000250;36 wt% toluene
SPI-255 Dense 20 mcm;40;Toluene;;0,000400;36 wt% toluene
